Repository: naznajmuddin/ml_inhibitor

# Corrosion Inhibitor ML Prediction System

## 🎯 Overview

This system implements state-of-the-art machine learning for predicting corrosion inhibition efficiency (IE%) of green plant-based inhibitors in H2SO4 environments. Built on best practices from recent literature (2023-2025).

### Key Features
- ✅ Gradient Boosting models (Akrom et al. 2023 - best performer)
- ✅ Enhanced feature engineering (log concentration, interactions)
- ✅ Group-based cross-validation (prevents data leakage)
- ✅ Uncertainty quantification
- ✅ Concentration-response curve generation
- ✅ Publication-quality visualizations

---

### 2. Prepare Your Data

**Option A: Use your existing dataset**

Ensure your CSV has these columns:
- `paper_id` - Source identifier
- `inhibitor_name` - Name of inhibitor
- `acid` - Type of acid (e.g., "H2SO4")
- `steel_grade` - Steel type
- `acid_molarity_M` - Acid concentration
- `temperature_C` - Temperature in Celsius
- `immersion_time_h` - Immersion time
- `inhibitor_conc_mg_L` - Inhibitor concentration (mg/L)
- `method` - Experimental method (e.g., "Weight loss")
- `inhibition_efficiency_pct` - Target variable (0-100%)

**Option B: Add more data from literature**

See `corrosion_inhibitor_research_sources.md` for recommended sources with high-performing inhibitors.

### 3. Run Data Preprocessing

```bash
python 01_data_preprocessing.py
```

**What it does:**
- Filters to H2SO4 and mild/carbon steel
- Adds engineered features (log concentration, interactions)
- Creates train/validation/test splits (grouped by paper to prevent leakage)
- Generates data quality report and visualizations

**Outputs:**
- `preprocessed_data/train_data.csv` - Training set
- `preprocessed_data/val_data.csv` - Validation set
- `preprocessed_data/test_data.csv` - Test set
- `preprocessed_data/PREPROCESSING_REPORT.txt` - Detailed report
- `preprocessed_data/data_distribution_analysis.png` - Visualizations

**Review the outputs** before proceeding to ensure data quality!

## 📊 Understanding the Results

### Adding New Data

1. Add new rows to your CSV with the required columns
2. Re-run preprocessing: `python 01_data_preprocessing.py`
3. Re-train model: `python 02_ml_training_enhanced.py`

The model will automatically incorporate the new data!

### Virtual Sample Generation (Advanced)

For small datasets, you can augment with virtual samples using KDE:

```python
from scipy.stats import gaussian_kde

# In 01_data_preprocessing.py, add:
def generate_virtual_samples(df, n_virtual=100):
    """Generate virtual samples using Kernel Density Estimation."""
    # Extract numeric features
    numeric_features = df[FEATURE_COLS_NUM].values
    
    # Fit KDE
    kde = gaussian_kde(numeric_features.T)
    
    # Sample
    virtual_samples = kde.resample(n_virtual).T
    
    # Create DataFrame
    df_virtual = pd.DataFrame(virtual_samples, columns=FEATURE_COLS_NUM)
    
    # Copy categorical features from nearest neighbor
    # ... (implementation details)
    
    return df_virtual

### Ensemble Methods

Combining multiple models (Gradient Boosting + Random Forest) provides:
- **Better robustness** - Less sensitive to outliers
- **Lower variance** - More stable predictions
- **Uncertainty estimates** - Variance across models indicates confidence

---

### Data Quality

✅ **DO:**
- Use standardized experimental methods (Weight Loss, EIS, PDP)
- Include full concentration ranges (0-3000 mg/L)
- Report all experimental conditions
- Use multiple concentrations per inhibitor

❌ **DON'T:**
- Mix different acids in one model (train separate models)
- Include unreliable data (check for outliers!)
- Forget to document data sources
- Use very small datasets (<50 samples) without augmentation

### 1. Add More Data

**Priority additions** (from literature review):
- Lychee peel extract (95.7% @ 3000 mg/L, 0.5M H2SO4)
- *Sida cordifolia* extract (99.0% in H2SO4)
- *Malvaviscus arboreus* extract (97.5% @ 500 mg/L)

See `corrosion_inhibitor_research_sources.md` for 65 H2SO4 studies to mine.

### 2. Add Molecular Descriptors (Advanced)

If you can obtain SMILES strings for inhibitor molecules:

```python
from rdkit import Chem
from rdkit.Chem import Descriptors

def add_molecular_descriptors(df):
    """Add quantum chemical descriptors."""
    df['mol_weight'] = df['smiles'].apply(lambda s: Descriptors.MolWt(Chem.MolFromSmiles(s)))
    df['logP'] = df['smiles'].apply(lambda s: Descriptors.MolLogP(Chem.MolFromSmiles(s)))
    # ... more descriptors
    return df
```

This significantly improved performance in multiple studies (Akrom 2023, El-Idrissi 2023).

### Reporting Results

Include in your paper:
1. **Model performance**: R², MAE, RMSE on test set
2. **Cross-validation**: Mean ± std of CV scores
3. **Feature importance**: Top 5-10 features
4. **Uncertainty**: Always report ± error bars
5. **Validation**: Compare predictions to known literature values

File: corrosion_inhibitors_expanded_v2.csv
paper_id,inhibitor_name,inhibitor_scientific,steel_grade,acid,acid_molarity_M,temperature_C,immersion_time_h,inhibitor_conc_mg_L,method,corrosion_rate_value,corrosion_rate_unit,inhibition_efficiency_pct,Ecorr_mV,Icorr_uA_cm2,ba_mV_dec,bc_mV_dec,notes
CURRY_LEAVE.pdf,Curry leaf extract,Murraya koenigii (L.) Spreng,ASTM A36,H2SO4,2.0,25.0,1.0,0.0,Weight loss,128.08,mmpy,0.0,,,,Temperature assumed 25C (room temperature).,
CURRY_LEAVE.pdf,Curry leaf extract,Murraya koenigii (L.) Spreng,ASTM A36,H2SO4,2.0,25.0,3.0,0.0,Weight loss,116.51,mmpy,0.0,,,,Temperature assumed 25C (room temperature).,
CURRY_LEAVE.pdf,Curry leaf extract,Murraya koenigii (L.) Spreng,ASTM A36,H2SO4,2.0,25.0,5.0,0.0,Weight loss,113.32,mmpy,0.0,,,,Temperature assumed 25C (room temperature).,
CURRY_LEAVE.pdf,Curry leaf extract,Murraya koenigii (L.) Spreng,ASTM A36,H2SO4,2.0,25.0,1.0,1000.0,Weight loss,58.21,mmpy,54.55,,,,Temperature assumed 25C (room temperature).,
CURRY_LEAVE.pdf,Curry leaf extract,Murraya koenigii (L.) Spreng,ASTM A36,H2SO4,2.0,25.0,3.0,1000.0,Weight loss,57.99,mmpy,50.23,,,,Temperature assumed 25C (room temperature).,
CURRY_LEAVE.pdf,Curry leaf extract,Murraya koenigii (L.) Spreng,ASTM A36,H2SO4,2.0,25.0,5.0,1000.0,Weight loss,57.8,mmpy,48.99,,,,Temperature assumed 25C (room temperature).,
CURRY_LEAVE.pdf,Curry leaf extract,Murraya koenigii (L.) Spreng,ASTM A36,H2SO4,2.0,25.0,1.0,1500.0,Weight loss,53.81,mmpy,57.99,,,,Temperature assumed 25C (room temperature).,
CURRY_LEAVE.pdf,Curry leaf extract,Murraya koenigii (L.) Spreng,ASTM A36,H2SO4,2.0,25.0,3.0,1500.0,Weight loss,56.31,mmpy,51.67,,,,Temperature assumed 25C (room temperature).,
CURRY_LEAVE.pdf,Curry leaf extract,Murraya koenigii (L.) Spreng,ASTM A36,H2SO4,2.0,25.0,5.0,1500.0,Weight loss,55.55,mmpy,50.98,,,,Temperature assumed 25C (room temperature).,
CURRY_LEAVE.pdf,Curry leaf extract,Murraya koenigii (L.) Spreng,ASTM A36,H2SO4,2.0,25.0,1.0,2000.0,Weight loss,43.58,mmpy,65.97,,,,Temperature assumed 25C (room temperature).,
CURRY_LEAVE.pdf,Curry leaf extract,Murraya koenigii (L.) Spreng,ASTM A36,H2SO4,2.0,25.0,3.0,2000.0,Weight loss,54.85,mmpy,52.93,,,,Temperature assumed 25C (room temperature).,
CURRY_LEAVE.pdf,Curry leaf extract,Murraya koenigii (L.) Spreng,ASTM A36,H2SO4,2.0,25.0,5.0,2000.0,Weight loss,54.67,mmpy,51.76,,,,Temperature assumed 25C (room temperature).,
CURRY_LEAVE.pdf,Curry leaf extract,Murraya koenigii (L.) Spreng,ASTM A36,H2SO4,2.0,25.0,1.0,2500.0,Weight loss,37.01,mmpy,71.1,,,,Temperature assumed 25C (room temperature).,
CURRY_LEAVE.pdf,Curry leaf extract,Murraya koenigii (L.) Spreng,ASTM A36,H2SO4,2.0,25.0,3.0,2500.0,Weight loss,39.57,mmpy,66.03,,,,Temperature assumed 25C (room temperature).,
CURRY_LEAVE.pdf,Curry leaf extract,Murraya koenigii (L.) Spreng,ASTM A36,H2SO4,2.0,25.0,5.0,2500.0,Weight loss,42.67,mmpy,62.35,,,,Temperature assumed 25C (room temperature).,
CURRY_LEAVE.pdf,Curry leaf extract,Murraya koenigii (L.) Spreng,ASTM A36,H2SO4,2.0,25.0,1.0,3000.0,Weight loss,25.54,mmpy,80.06,,,,Temperature assumed 25C (room temperature).,
CURRY_LEAVE.pdf,Curry leaf extract,Murraya koenigii (L.) Spreng,ASTM A36,H2SO4,2.0,25.0,3.0,3000.0,Weight loss,35.44,mmpy,69.58,,,,Temperature assumed 25C (room temperature).,
CURRY_LEAVE.pdf,Curry leaf extract,Murraya koenigii (L.) Spreng,ASTM A36,H2SO4,2.0,25.0,5.0,3000.0,Weight loss,42.18,mmpy,62.77,,,,Temperature assumed 25C (room temperature).,
CURRY_LEAVE.pdf,Curry leaf extract,Murraya koenigii (L.) Spreng,ASTM A36,H2SO4,2.0,25.0,6.0,0.0,PDP,,,0.0,-546.67,7.398,,,Electrochemical PDP blank from ElectrochemistryResults.csv.
CURRY_LEAVE.pdf,Curry leaf extract,Murraya koenigii (L.) Spreng,ASTM A36,H2SO4,2.0,25.0,6.0,1000.0,PDP,,,-56.1,-692.25,11.549,,,Electrochemical PDP 10% from ElectrochemistryResults.csv. Negative IE indicates corrosion acceleration.
CURRY_LEAVE.pdf,Curry leaf extract,Murraya koenigii (L.) Spreng,ASTM A36,H2SO4,2.0,25.0,6.0,2000.0,PDP,,,25.27,-261.54,5.528,,,Electrochemical PDP 20% from ElectrochemistryResults.csv.
CURRY_LEAVE.pdf,Curry leaf extract,Murraya koenigii (L.) Spreng,ASTM A36,H2SO4,2.0,25.0,6.0,3000.0,PDP,,,99.95,228.96,0.00333,,,Electrochemical PDP 30% from ElectrochemistryResults.csv.
main.pdf,Peanut shell extract,Arachis hypogaea (peanut) shell,Q235 carbon steel,H2SO4,0.5,25.0,12.0,0.0,Weight loss,14.5,g/m2/h,0.0,,,,Weight loss test at 25C for 12h.,
main.pdf,Peanut shell extract,Arachis hypogaea (peanut) shell,Q235 carbon steel,H2SO4,0.5,25.0,12.0,300.0,Weight loss,1.84,g/m2/h,87.29,,,,Weight loss test at 25C for 12h.,
main.pdf,Peanut shell extract,Arachis hypogaea (peanut) shell,Q235 carbon steel,H2SO4,0.5,30.0,12.0,0.0,Weight loss,19.5,g/m2/h,0.0,,,,Weight loss test at 30C for 12h.,
main.pdf,Peanut shell extract,Arachis hypogaea (peanut) shell,Q235 carbon steel,H2SO4,0.5,30.0,12.0,300.0,Weight loss,2.92,g/m2/h,85.07,,,,Weight loss test at 30C for 12h.,
main.pdf,Peanut shell extract,Arachis hypogaea (peanut) shell,Q235 carbon steel,H2SO4,0.5,35.0,12.0,0.0,Weight loss,24.9,g/m2/h,0.0,,,,Weight loss test at 35C for 12h.,
main.pdf,Peanut shell extract,Arachis hypogaea (peanut) shell,Q235 carbon steel,H2SO4,0.5,35.0,12.0,300.0,Weight loss,4.75,g/m2/h,80.96,,,,Weight loss test at 35C for 12h.,
main.pdf,Peanut shell extract,Arachis hypogaea (peanut) shell,Q235 carbon steel,H2SO4,0.5,40.0,12.0,0.0,Weight loss,34.3,g/m2/h,0.0,,,,Weight loss test at 40C for 12h.,
main.pdf,Peanut shell extract,Arachis hypogaea (peanut) shell,Q235 carbon steel,H2SO4,0.5,40.0,12.0,300.0,Weight loss,11.4,g/m2/h,66.81,,,,Weight loss test at 40C for 12h.,
Singh_2016_AloeVera.pdf,Aloe vera extract,Aloe vera gel extract,mild steel,HCl,1.0,35.0,0.5,0.0,PDP,,,0.0,-469.0,731.0,73.0,127.0,Table 5: Blank in 1M HCl at 308K (35C).
Singh_2016_AloeVera.pdf,Aloe vera extract,Aloe vera gel extract,mild steel,HCl,1.0,35.0,0.5,50.0,PDP,,,61.5,-454.0,281.0,84.0,146.0,Table 5: 50ppm in 1M HCl at 308K.
Singh_2016_AloeVera.pdf,Aloe vera extract,Aloe vera gel extract,mild steel,HCl,1.0,35.0,0.5,100.0,PDP,,,71.3,-476.0,210.0,68.0,130.0,Table 5: 100ppm in 1M HCl at 308K.
Singh_2016_AloeVera.pdf,Aloe vera extract,Aloe vera gel extract,mild steel,HCl,1.0,35.0,0.5,150.0,PDP,,,79.6,-479.0,149.0,92.0,160.0,Table 5: 150ppm in 1M HCl at 308K.
Singh_2016_AloeVera.pdf,Aloe vera extract,Aloe vera gel extract,mild steel,HCl,1.0,35.0,0.5,200.0,PDP,,,87.4,-487.0,92.0,71.0,172.0,Table 5: 200ppm in 1M HCl at 308K.
Singh_2016_AloeVera.pdf,Aloe vera extract,Aloe vera gel extract,mild steel,HCl,1.0,35.0,0.5,0.0,EIS,,,0.0,,,,Table 4: EIS blank. Rct=17.2 ohm.cm2.,
Singh_2016_AloeVera.pdf,Aloe vera extract,Aloe vera gel extract,mild steel,HCl,1.0,35.0,0.5,50.0,EIS,,,61.4,,,,Table 4: EIS 50ppm. Rct=38.6 ohm.cm2.,
Singh_2016_AloeVera.pdf,Aloe vera extract,Aloe vera gel extract,mild steel,HCl,1.0,35.0,0.5,100.0,EIS,,,77.1,,,,Table 4: EIS 100ppm. Rct=65.3 ohm.cm2.,
Singh_2016_AloeVera.pdf,Aloe vera extract,Aloe vera gel extract,mild steel,HCl,1.0,35.0,0.5,150.0,EIS,,,80.3,,,,Table 4: EIS 150ppm. Rct=80.1 ohm.cm2.,
Singh_2016_AloeVera.pdf,Aloe vera extract,Aloe vera gel extract,mild steel,HCl,1.0,35.0,0.5,200.0,EIS,,,92.3,,,,Table 4: EIS 200ppm. Rct=205.0 ohm.cm2.,
Singh_2016_AloeVera.pdf,Aloe vera extract,Aloe vera gel extract,mild steel,HCl,1.0,35.0,3.0,0.0,Weight loss,,,0.0,,,,Fig 3a: Weight loss blank at 308K 3h immersion.,
Singh_2016_AloeVera.pdf,Aloe vera extract,Aloe vera gel extract,mild steel,HCl,1.0,35.0,3.0,25.0,Weight loss,,,56.0,,,,Fig 3a: Weight loss 25ppm at 308K. IE approx from figure.,
Singh_2016_AloeVera.pdf,Aloe vera extract,Aloe vera gel extract,mild steel,HCl,1.0,35.0,3.0,50.0,Weight loss,,,68.0,,,,Fig 3a: Weight loss 50ppm at 308K. IE approx from figure.,
Singh_2016_AloeVera.pdf,Aloe vera extract,Aloe vera gel extract,mild steel,HCl,1.0,35.0,3.0,100.0,Weight loss,,,78.0,,,,Fig 3a: Weight loss 100ppm at 308K. IE approx from figure.,
Singh_2016_AloeVera.pdf,Aloe vera extract,Aloe vera gel extract,mild steel,HCl,1.0,35.0,3.0,150.0,Weight loss,,,85.0,,,,Fig 3a: Weight loss 150ppm at 308K. IE approx from figure.,
Singh_2016_AloeVera.pdf,Aloe vera extract,Aloe vera gel extract,mild steel,HCl,1.0,35.0,3.0,200.0,Weight loss,,,92.0,,,,Fig 3a: Weight loss 200ppm at 308K. IE>90% at optimum.,
Singh_2016_AloeVera.pdf,Aloe vera extract,Aloe vera gel extract,mild steel,HCl,1.0,45.0,3.0,25.0,Weight loss,,,42.0,,,,Fig 3d: Temperature effect at 318K (45C) 25ppm.,
Singh_2016_AloeVera.pdf,Aloe vera extract,Aloe vera gel extract,mild steel,HCl,1.0,45.0,3.0,50.0,Weight loss,,,55.0,,,,Fig 3d: Temperature effect at 318K (45C) 50ppm.,
Singh_2016_AloeVera.pdf,Aloe vera extract,Aloe vera gel extract,mild steel,HCl,1.0,45.0,3.0,100.0,Weight loss,,,65.0,,,,Fig 3d: Temperature effect at 318K (45C) 100ppm.,
Singh_2016_AloeVera.pdf,Aloe vera extract,Aloe vera gel extract,mild steel,HCl,1.0,45.0,3.0,150.0,Weight loss,,,72.0,,,,Fig 3d: Temperature effect at 318K (45C) 150ppm.,
Singh_2016_AloeVera.pdf,Aloe vera extract,Aloe vera gel extract,mild steel,HCl,1.0,45.0,3.0,200.0,Weight loss,,,80.0,,,,Fig 3d: Temperature effect at 318K (45C) 200ppm.,
Singh_2016_AloeVera.pdf,Aloe vera extract,Aloe vera gel extract,mild steel,HCl,1.0,55.0,3.0,25.0,Weight loss,,,35.0,,,,Fig 3d: Temperature effect at 328K (55C) 25ppm.,
Singh_2016_AloeVera.pdf,Aloe vera extract,Aloe vera gel extract,mild steel,HCl,1.0,55.0,3.0,50.0,Weight loss,,,45.0,,,,Fig 3d: Temperature effect at 328K (55C) 50ppm.,
Singh_2016_AloeVera.pdf,Aloe vera extract,Aloe vera gel extract,mild steel,HCl,1.0,55.0,3.0,100.0,Weight loss,,,55.0,,,,Fig 3d: Temperature effect at 328K (55C) 100ppm.,
Singh_2016_AloeVera.pdf,Aloe vera extract,Aloe vera gel extract,mild steel,HCl,1.0,55.0,3.0,150.0,Weight loss,,,62.0,,,,Fig 3d: Temperature effect at 328K (55C) 150ppm.,
Singh_2016_AloeVera.pdf,Aloe vera extract,Aloe vera gel extract,mild steel,HCl,1.0,55.0,3.0,200.0,Weight loss,,,70.0,,,,Fig 3d: Temperature effect at 328K (55C) 200ppm.,
Singh_2016_AloeVera.pdf,Aloe vera extract,Aloe vera gel extract,mild steel,HCl,1.0,65.0,3.0,25.0,Weight loss,,,30.0,,,,Fig 3d: Temperature effect at 338K (65C) 25ppm.,
Singh_2016_AloeVera.pdf,Aloe vera extract,Aloe vera gel extract,mild steel,HCl,1.0,65.0,3.0,50.0,Weight loss,,,38.0,,,,Fig 3d: Temperature effect at 338K (65C) 50ppm.,
Singh_2016_AloeVera.pdf,Aloe vera extract,Aloe vera gel extract,mild steel,HCl,1.0,65.0,3.0,100.0,Weight loss,,,48.0,,,,Fig 3d: Temperature effect at 338K (65C) 100ppm.,
Singh_2016_AloeVera.pdf,Aloe vera extract,Aloe vera gel extract,mild steel,HCl,1.0,65.0,3.0,150.0,Weight loss,,,55.0,,,,Fig 3d: Temperature effect at 338K (65C) 150ppm.,
Singh_2016_AloeVera.pdf,Aloe vera extract,Aloe vera gel extract,mild steel,HCl,1.0,65.0,3.0,200.0,Weight loss,,,62.0,,,,Fig 3d: Temperature effect at 338K (65C) 200ppm.,
Singh_2016_AloeVera.pdf,Aloe vera extract,Aloe vera gel extract,mild steel,HCl,1.0,35.0,12.0,200.0,Weight loss,,,93.5,,,,Fig 3c: Immersion time effect at 12h 200ppm.,
Singh_2016_AloeVera.pdf,Aloe vera extract,Aloe vera gel extract,mild steel,HCl,1.0,35.0,24.0,200.0,Weight loss,,,94.5,,,,Fig 3c: Immersion time effect at 24h 200ppm.,
Singh_2016_AloeVera.pdf,Aloe vera extract,Aloe vera gel extract,mild steel,HCl,1.0,35.0,48.0,200.0,Weight loss,,,95.0,,,,Fig 3c: Immersion time effect at 48h 200ppm.,
Singh_2016_AloeVera.pdf,Aloe vera extract,Aloe vera gel extract,mild steel,HCl,1.0,35.0,72.0,200.0,Weight loss,,,95.5,,,,Fig 3c: Immersion time effect at 72h 200ppm.,
Singh_2016_AloeVera.pdf,Aloe vera extract,Aloe vera gel extract,mild steel,HCl,1.0,35.0,96.0,200.0,Weight loss,,,96.0,,,,Fig 3c: Immersion time effect at 96h 200ppm.,
Singh_2016_AloeVera.pdf,Aloe vera extract,Aloe vera gel extract,mild steel,HCl,1.0,35.0,168.0,200.0,Weight loss,,,96.5,,,,Fig 3c: Immersion time effect at 168h (7 days) 200ppm.,
Singh_2016_AloeVera.pdf,Aloe vera extract,Aloe vera gel extract,mild steel,HCl,0.5,35.0,3.0,200.0,Weight loss,,,92.6,,,,Fig 3b: Acid concentration effect at 0.5M HCl 200ppm.,
Singh_2016_AloeVera.pdf,Aloe vera extract,Aloe vera gel extract,mild steel,HCl,1.5,35.0,3.0,200.0,Weight loss,,,88.0,,,,Fig 3b: Acid concentration effect at 1.5M HCl 200ppm.,
Singh_2016_AloeVera.pdf,Aloe vera extract,Aloe vera gel extract,mild steel,HCl,2.0,35.0,3.0,200.0,Weight loss,,,85.5,,,,Fig 3b: Acid concentration effect at 2.0M HCl 200ppm.,
Singh_2016_AloeVera.pdf,Aloe vera extract,Aloe vera gel extract,mild steel,HCl,2.5,35.0,3.0,200.0,Weight loss,,,82.8,,,,Fig 3b: Acid concentration effect at 2.5M HCl 200ppm.,
Quraishi_2010_H2SO4,Curry leaf extract,Murraya koenigii,mild steel,H2SO4,0.5,35.0,0.5,0.0,PDP,,,0.0,-480.0,1850.0,95.0,118,Blank in 0.5M H2SO4 at 308K. Values from Table 2.
Quraishi_2010_H2SO4,Curry leaf extract,Murraya koenigii,mild steel,H2SO4,0.5,35.0,0.5,100.0,PDP,,,72.5,-465.0,508.0,78.0,105,100 ppm in 0.5M H2SO4. Mixed-type inhibitor.
Quraishi_2010_H2SO4,Curry leaf extract,Murraya koenigii,mild steel,H2SO4,0.5,35.0,0.5,200.0,PDP,,,81.3,-458.0,346.0,72.0,98,200 ppm in 0.5M H2SO4.
Quraishi_2010_H2SO4,Curry leaf extract,Murraya koenigii,mild steel,H2SO4,0.5,35.0,0.5,400.0,PDP,,,89.2,-450.0,200.0,65.0,92,400 ppm in 0.5M H2SO4.
Quraishi_2010_H2SO4,Curry leaf extract,Murraya koenigii,mild steel,H2SO4,0.5,35.0,0.5,600.0,PDP,,,92.6,-445.0,137.0,60.0,88,600 ppm in 0.5M H2SO4. Near optimum concentration.
Quraishi_2010_HCl,Curry leaf extract,Murraya koenigii,mild steel,HCl,1.0,35.0,0.5,0.0,PDP,,,0.0,-462.0,1420.0,88.0,112,Blank in 1M HCl at 308K. Values from Table 3.
Quraishi_2010_HCl,Curry leaf extract,Murraya koenigii,mild steel,HCl,1.0,35.0,0.5,100.0,PDP,,,68.2,-455.0,452.0,75.0,102,100 ppm in 1M HCl.
Quraishi_2010_HCl,Curry leaf extract,Murraya koenigii,mild steel,HCl,1.0,35.0,0.5,200.0,PDP,,,76.8,-448.0,329.0,70.0,95,200 ppm in 1M HCl.
Quraishi_2010_HCl,Curry leaf extract,Murraya koenigii,mild steel,HCl,1.0,35.0,0.5,400.0,PDP,,,85.2,-442.0,210.0,62.0,88,400 ppm in 1M HCl.
Quraishi_2010_HCl,Curry leaf extract,Murraya koenigii,mild steel,HCl,1.0,35.0,0.5,600.0,PDP,,,90.1,-435.0,141.0,58.0,82,600 ppm in 1M HCl.
PSE_2023,Peanut shell extract,Arachis hypogaea,carbon steel,H2SO4,0.5,25.0,1.0,0.0,PDP,,,0.0,-485.0,420.0,62.0,115,Blank in 0.5M H2SO4 at 298K.
PSE_2023,Peanut shell extract,Arachis hypogaea,carbon steel,H2SO4,0.5,25.0,1.0,50.0,PDP,,,65.0,-472.0,147.0,58.0,108,50 mg/L PSE.
PSE_2023,Peanut shell extract,Arachis hypogaea,carbon steel,H2SO4,0.5,25.0,1.0,100.0,PDP,,,78.5,-465.0,90.0,55.0,102,100 mg/L PSE.
PSE_2023,Peanut shell extract,Arachis hypogaea,carbon steel,H2SO4,0.5,25.0,1.0,200.0,PDP,,,88.2,-458.0,50.0,52.0,95,200 mg/L PSE.
PSE_2023,Peanut shell extract,Arachis hypogaea,carbon steel,H2SO4,0.5,25.0,1.0,300.0,PDP,,,95.0,-450.0,21.0,48.0,88,300 mg/L PSE. Optimum concentration.

File: corrosion_inhibitors_literature_expanded.csv
paper_id,inhibitor_name,inhibitor_scientific,steel_grade,acid,acid_molarity_M,temperature_C,immersion_time_h,inhibitor_conc_mg_L,method,corrosion_rate_value,corrosion_rate_unit,inhibition_efficiency_pct,notes
CURRY LEAVE.pdf,Curry leaf extract,Murraya koenigii (L.) Spreng,ASTM A36,H2SO4,2.0,,1.0,0.0,Weight loss,128.08,mmpy,0.0,Temperature not explicitly stated in table; left blank.
CURRY LEAVE.pdf,Curry leaf extract,Murraya koenigii (L.) Spreng,ASTM A36,H2SO4,2.0,,3.0,0.0,Weight loss,116.51,mmpy,0.0,Temperature not explicitly stated in table; left blank.
CURRY LEAVE.pdf,Curry leaf extract,Murraya koenigii (L.) Spreng,ASTM A36,H2SO4,2.0,,5.0,0.0,Weight loss,113.32,mmpy,0.0,Temperature not explicitly stated in table; left blank.
CURRY LEAVE.pdf,Curry leaf extract,Murraya koenigii (L.) Spreng,ASTM A36,H2SO4,2.0,,1.0,1000.0,Weight loss,58.21,mmpy,54.55,Temperature not explicitly stated in table; left blank.
CURRY LEAVE.pdf,Curry leaf extract,Murraya koenigii (L.) Spreng,ASTM A36,H2SO4,2.0,,3.0,1000.0,Weight loss,57.99,mmpy,50.23,Temperature not explicitly stated in table; left blank.
CURRY LEAVE.pdf,Curry leaf extract,Murraya koenigii (L.) Spreng,ASTM A36,H2SO4,2.0,,5.0,1000.0,Weight loss,57.8,mmpy,48.99,Temperature not explicitly stated in table; left blank.
CURRY LEAVE.pdf,Curry leaf extract,Murraya koenigii (L.) Spreng,ASTM A36,H2SO4,2.0,,1.0,1500.0,Weight loss,53.81,mmpy,57.99,Temperature not explicitly stated in table; left blank.
CURRY LEAVE.pdf,Curry leaf extract,Murraya koenigii (L.) Spreng,ASTM A36,H2SO4,2.0,,3.0,1500.0,Weight loss,56.31,mmpy,51.67,Temperature not explicitly stated in table; left blank.
CURRY LEAVE.pdf,Curry leaf extract,Murraya koenigii (L.) Spreng,ASTM A36,H2SO4,2.0,,5.0,1500.0,Weight loss,55.55,mmpy,50.98,Temperature not explicitly stated in table; left blank.
CURRY LEAVE.pdf,Curry leaf extract,Murraya koenigii (L.) Spreng,ASTM A36,H2SO4,2.0,,1.0,2000.0,Weight loss,43.58,mmpy,65.97,Temperature not explicitly stated in table; left blank.
CURRY LEAVE.pdf,Curry leaf extract,Murraya koenigii (L.) Spreng,ASTM A36,H2SO4,2.0,,3.0,2000.0,Weight loss,54.85,mmpy,52.93,Temperature not explicitly stated in table; left blank.
CURRY LEAVE.pdf,Curry leaf extract,Murraya koenigii (L.) Spreng,ASTM A36,H2SO4,2.0,,5.0,2000.0,Weight loss,54.67,mmpy,51.76,Temperature not explicitly stated in table; left blank.
CURRY LEAVE.pdf,Curry leaf extract,Murraya koenigii (L.) Spreng,ASTM A36,H2SO4,2.0,,1.0,2500.0,Weight loss,37.01,mmpy,71.1,Temperature not explicitly stated in table; left blank.
CURRY LEAVE.pdf,Curry leaf extract,Murraya koenigii (L.) Spreng,ASTM A36,H2SO4,2.0,,3.0,2500.0,Weight loss,39.57,mmpy,66.03,Temperature not explicitly stated in table; left blank.
CURRY LEAVE.pdf,Curry leaf extract,Murraya koenigii (L.) Spreng,ASTM A36,H2SO4,2.0,,5.0,2500.0,Weight loss,42.67,mmpy,62.35,Temperature not explicitly stated in table; left blank.
CURRY LEAVE.pdf,Curry leaf extract,Murraya koenigii (L.) Spreng,ASTM A36,H2SO4,2.0,,1.0,3000.0,Weight loss,25.54,mmpy,80.06,Temperature not explicitly stated in table; left blank.
CURRY LEAVE.pdf,Curry leaf extract,Murraya koenigii (L.) Spreng,ASTM A36,H2SO4,2.0,,3.0,3000.0,Weight loss,35.44,mmpy,69.58,Temperature not explicitly stated in table; left blank.
CURRY LEAVE.pdf,Curry leaf extract,Murraya koenigii (L.) Spreng,ASTM A36,H2SO4,2.0,,5.0,3000.0,Weight loss,42.18,mmpy,62.77,Temperature not explicitly stated in table; left blank.
CSCC6202003V03S01A0010.pdf,Spinach leaf extract,Spinacia oleracea,Mild steel,H2SO4,0.1,25.0,24.0,500.0,Weight loss,,,85.6,Room temperature reported; coded as 25°C. Steel not ASTM A36.
CSCC6202003V03S01A0010.pdf,Spinach leaf extract,Spinacia oleracea,Mild steel,H2SO4,0.1,25.0,48.0,500.0,Weight loss,,,87.6,Room temperature reported; coded as 25°C. Steel not ASTM A36.
CSCC6202003V03S01A0010.pdf,Spinach leaf extract,Spinacia oleracea,Mild steel,H2SO4,0.1,25.0,72.0,500.0,Weight loss,,,83.7,Room temperature reported; coded as 25°C. Steel not ASTM A36.
CSCC6202003V03S01A0010.pdf,Spinach leaf extract,Spinacia oleracea,Mild steel,H2SO4,0.1,25.0,96.0,500.0,Weight loss,,,82.2,Room temperature reported; coded as 25°C. Steel not ASTM A36.
CSCC6202003V03S01A0010.pdf,Spinach leaf extract,Spinacia oleracea,Mild steel,H2SO4,0.1,25.0,120.0,500.0,Weight loss,,,80.8,Room temperature reported; coded as 25°C. Steel not ASTM A36.
CSCC6202003V03S01A0010.pdf,Spinach leaf extract,Spinacia oleracea,Mild steel,H2SO4,0.1,25.0,144.0,500.0,Weight loss,,,77.3,Room temperature reported; coded as 25°C. Steel not ASTM A36.
CSCC6202003V03S01A0010.pdf,Spinach leaf extract,Spinacia oleracea,Mild steel,H2SO4,0.1,25.0,168.0,500.0,Weight loss,,,75.7,Room temperature reported; coded as 25°C. Steel not ASTM A36.
main.pdf,Peanut shell extract,Arachis hypogaea (peanut) shell,Q235 carbon steel,H2SO4,0.5,25.0,12.0,0.0,Weight loss,14.5,g/m^2/h,0.0,Weight loss test at 25°C for 12 h; table includes temps 25-40°C.
main.pdf,Peanut shell extract,Arachis hypogaea (peanut) shell,Q235 carbon steel,H2SO4,0.5,25.0,12.0,300.0,Weight loss,1.84,g/m^2/h,87.29,Weight loss test at 25°C for 12 h; table includes temps 25-40°C.
main.pdf,Peanut shell extract,Arachis hypogaea (peanut) shell,Q235 carbon steel,H2SO4,0.5,30.0,12.0,0.0,Weight loss,19.5,g/m^2/h,0.0,Weight loss test at 25°C for 12 h; table includes temps 25-40°C.
main.pdf,Peanut shell extract,Arachis hypogaea (peanut) shell,Q235 carbon steel,H2SO4,0.5,30.0,12.0,300.0,Weight loss,2.92,g/m^2/h,85.07,Weight loss test at 25°C for 12 h; table includes temps 25-40°C.
main.pdf,Peanut shell extract,Arachis hypogaea (peanut) shell,Q235 carbon steel,H2SO4,0.5,35.0,12.0,0.0,Weight loss,24.9,g/m^2/h,0.0,Weight loss test at 25°C for 12 h; table includes temps 25-40°C.
main.pdf,Peanut shell extract,Arachis hypogaea (peanut) shell,Q235 carbon steel,H2SO4,0.5,35.0,12.0,300.0,Weight loss,4.75,g/m^2/h,80.96,Weight loss test at 25°C for 12 h; table includes temps 25-40°C.
main.pdf,Peanut shell extract,Arachis hypogaea (peanut) shell,Q235 carbon steel,H2SO4,0.5,40.0,12.0,0.0,Weight loss,34.3,g/m^2/h,0.0,Weight loss test at 25°C for 12 h; table includes temps 25-40°C.
main.pdf,Peanut shell extract,Arachis hypogaea (peanut) shell,Q235 carbon steel,H2SO4,0.5,40.0,12.0,300.0,Weight loss,11.4,g/m^2/h,66.81,Weight loss test at 25°C for 12 h; table includes temps 25-40°C.
reed_leaves_extract.pdf,Reed leaves extract (RLE),Phragmites australis (reed) leaves extract,mild steel,H2SO4,0.5,25.0,6.0,0.0,Weight Loss (WL),122.56,mmpy,0.0,Table 1 (0.5 M H2SO4): WL=33.17 mg/cm2
reed_leaves_extract.pdf,Reed leaves extract (RLE),Phragmites australis (reed) leaves extract,mild steel,H2SO4,0.5,25.0,6.0,100.0,Weight Loss (WL),37.09,mmpy,69.72,Table 1 (0.5 M H2SO4): WL=10.04 mg/cm2
reed_leaves_extract.pdf,Reed leaves extract (RLE),Phragmites australis (reed) leaves extract,mild steel,H2SO4,0.5,25.0,6.0,200.0,Weight Loss (WL),28.52,mmpy,75.67,Table 1 (0.5 M H2SO4): WL=7.72 mg/cm2
reed_leaves_extract.pdf,Reed leaves extract (RLE),Phragmites australis (reed) leaves extract,mild steel,H2SO4,0.5,25.0,6.0,300.0,Weight Loss (WL),27.01,mmpy,77.96,Table 1 (0.5 M H2SO4): WL=7.31 mg/cm2
reed_leaves_extract.pdf,Reed leaves extract (RLE),Phragmites australis (reed) leaves extract,mild steel,H2SO4,0.5,25.0,6.0,500.0,Weight Loss (WL),16.03,mmpy,86.9,Table 1 (0.5 M H2SO4): WL=4.34 mg/cm2
reed_leaves_extract.pdf,Reed leaves extract (RLE),Phragmites australis (reed) leaves extract,mild steel,H2SO4,0.5,25.0,6.0,800.0,Weight Loss (WL),10.53,mmpy,91.39,Table 1 (0.5 M H2SO4): WL=2.85 mg/cm2
asteriscus_graveolens_oil.pdf,Asteriscus graveolens essential oil (AG oil),Asteriscus graveolens (Forssk.) Less. essential oil,mild steel,H2SO4,0.5,29.85,6.0,3000.0,Weight Loss (WL),0.392,mg/cm2.h,55.56,Table 6: W0=1.764 mg/cm2.h; conc fixed 3 g/L
asteriscus_graveolens_oil.pdf,Asteriscus graveolens essential oil (AG oil),Asteriscus graveolens (Forssk.) Less. essential oil,mild steel,H2SO4,0.5,39.85,6.0,3000.0,Weight Loss (WL),1.039,mg/cm2.h,57.12,Table 6: W0=4.211 mg/cm2.h; conc fixed 3 g/L
asteriscus_graveolens_oil.pdf,Asteriscus graveolens essential oil (AG oil),Asteriscus graveolens (Forssk.) Less. essential oil,mild steel,H2SO4,0.5,49.85,6.0,3000.0,Weight Loss (WL),1.858,mg/cm2.h,51.82,Table 6: W0=7.125 mg/cm2.h; conc fixed 3 g/L
asteriscus_graveolens_oil.pdf,Asteriscus graveolens essential oil (AG oil),Asteriscus graveolens (Forssk.) Less. essential oil,mild steel,H2SO4,0.5,59.85,6.0,3000.0,Weight Loss (WL),4.039,mg/cm2.h,53.37,Table 6: W0=14.0 mg/cm2.h; conc fixed 3 g/L
asteriscus_graveolens_oil.pdf,Asteriscus graveolens essential oil (AG oil),Asteriscus graveolens (Forssk.) Less. essential oil,mild steel,H2SO4,0.5,69.85,6.0,3000.0,Weight Loss (WL),6.462,mg/cm2.h,51.11,Table 6: W0=21.78 mg/cm2.h; conc fixed 3 g/L
pulicaria_mauritanica_oil.pdf,Pulicaria mauritanica essential oil (PM oil),Pulicaria mauritanica (cosson) essential oil,mild steel,H2SO4,0.5,29.85,6.0,2000.0,Weight Loss (WL),0.217,mg/cm2.h,87.7,Table 5: W0=1.764 mg/cm2.h; conc fixed 2 g/L (values read from rendered table image)
pulicaria_mauritanica_oil.pdf,Pulicaria mauritanica essential oil (PM oil),Pulicaria mauritanica (cosson) essential oil,mild steel,H2SO4,0.5,39.85,6.0,2000.0,Weight Loss (WL),0.491,mg/cm2.h,88.3,Table 5: W0=4.211 mg/cm2.h; conc fixed 2 g/L (values read from rendered table image)
pulicaria_mauritanica_oil.pdf,Pulicaria mauritanica essential oil (PM oil),Pulicaria mauritanica (cosson) essential oil,mild steel,H2SO4,0.5,49.85,6.0,2000.0,Weight Loss (WL),0.661,mg/cm2.h,90.7,Table 5: W0=7.125 mg/cm2.h; conc fixed 2 g/L (values read from rendered table image)
pulicaria_mauritanica_oil.pdf,Pulicaria mauritanica essential oil (PM oil),Pulicaria mauritanica (cosson) essential oil,mild steel,H2SO4,0.5,59.85,6.0,2000.0,Weight Loss (WL),1.127,mg/cm2.h,91.9,Table 5: W0=14.0 mg/cm2.h; conc fixed 2 g/L (values read from rendered table image)
pulicaria_mauritanica_oil.pdf,Pulicaria mauritanica essential oil (PM oil),Pulicaria mauritanica (cosson) essential oil,mild steel,H2SO4,0.5,69.85,6.0,2000.0,Weight Loss (WL),1.67,mg/cm2.h,92.3,Table 5: W0=21.78 mg/cm2.h; conc fixed 2 g/L (values read from rendered table image)
warionia_saharea_oil.pdf,Warionia saharae essential oil (WS oil),Warionia saharae essential oil,mild steel,H2SO4,0.5,29.85,6.0,3000.0,Weight Loss (WL),0.51,mg/cm2.h,60.17,Table 4: W0=1.764 mg/cm2.h; conc fixed 3 g/L
warionia_saharea_oil.pdf,Warionia saharae essential oil (WS oil),Warionia saharae essential oil,mild steel,H2SO4,0.5,39.85,6.0,3000.0,Weight Loss (WL),1.123,mg/cm2.h,63.37,Table 4: W0=4.211 mg/cm2.h; conc fixed 3 g/L
warionia_saharea_oil.pdf,Warionia saharae essential oil (WS oil),Warionia saharae essential oil,mild steel,H2SO4,0.5,49.85,6.0,3000.0,Weight Loss (WL),1.865,mg/cm2.h,63.37,Table 4: W0=7.125 mg/cm2.h; conc fixed 3 g/L
warionia_saharea_oil.pdf,Warionia saharae essential oil (WS oil),Warionia saharae essential oil,mild steel,H2SO4,0.5,59.85,6.0,3000.0,Weight Loss (WL),3.633,mg/cm2.h,60.17,Table 4: W0=14.0 mg/cm2.h; conc fixed 3 g/L
warionia_saharea_oil.pdf,Warionia saharae essential oil (WS oil),Warionia saharae essential oil,mild steel,H2SO4,0.5,69.85,6.0,3000.0,Weight Loss (WL),5.477,mg/cm2.h,60.37,Table 4: W0=21.78 mg/cm2.h; conc fixed 3 g/L
pistachio_oil_inhibitor.pdf,Pistachio oil,Pistacia atlantica oil (pistachio oil),carbon steel,H2SO4,0.5,25.0,6.0,0.0,Weight Loss (WL),1.79,mg/cm2.h,0.0,Table 3 (values read from rendered table image); conc in g/L converted to mg/L
pistachio_oil_inhibitor.pdf,Pistachio oil,Pistacia atlantica oil (pistachio oil),carbon steel,H2SO4,0.5,25.0,6.0,250.0,Weight Loss (WL),0.8706,mg/cm2.h,51.36,Table 3 (values read from rendered table image); conc in g/L converted to mg/L
pistachio_oil_inhibitor.pdf,Pistachio oil,Pistacia atlantica oil (pistachio oil),carbon steel,H2SO4,0.5,25.0,6.0,500.0,Weight Loss (WL),0.6529,mg/cm2.h,63.52,Table 3 (values read from rendered table image); conc in g/L converted to mg/L
pistachio_oil_inhibitor.pdf,Pistachio oil,Pistacia atlantica oil (pistachio oil),carbon steel,H2SO4,0.5,25.0,6.0,750.0,Weight Loss (WL),0.45,mg/cm2.h,74.86,Table 3 (values read from rendered table image); conc in g/L converted to mg/L
pistachio_oil_inhibitor.pdf,Pistachio oil,Pistacia atlantica oil (pistachio oil),carbon steel,H2SO4,0.5,25.0,6.0,1000.0,Weight Loss (WL),0.2305,mg/cm2.h,87.12,Table 3 (values read from rendered table image); conc in g/L converted to mg/L
origanum_extract_electrochemsci.pdf,Origanum compactum extract (OCE),Origanum compactum extract,carbon steel,H2SO4,0.5,25.0,6.0,0.0,Weight Loss (WL),10.58,mg/cm2.h,0.0,Table 3/4 (text extraction)
origanum_extract_electrochemsci.pdf,Origanum compactum extract (OCE),Origanum compactum extract,carbon steel,H2SO4,0.5,25.0,6.0,3000.0,Weight Loss (WL),163.0,mg/cm2.h,13.35,Table 3/4 (text extraction); conc g/L→mg/L
origanum_extract_electrochemsci.pdf,Origanum compactum extract (OCE),Origanum compactum extract,carbon steel,H2SO4,0.5,25.0,6.0,2000.0,Weight Loss (WL),95.26,mg/cm2.h,17.17,Table 3/4 (text extraction); conc g/L→mg/L
origanum_extract_electrochemsci.pdf,Origanum compactum extract (OCE),Origanum compactum extract,carbon steel,H2SO4,0.5,25.0,6.0,1000.0,Weight Loss (WL),45.53,mg/cm2.h,19.38,Table 3/4 (text extraction); conc g/L→mg/L
origanum_extract_electrochemsci.pdf,Origanum compactum extract (OCE),Origanum compactum extract,carbon steel,H2SO4,0.5,25.0,6.0,500.0,Weight Loss (WL),30.0,mg/cm2.h,26.51,Table 3/4 (text extraction); conc g/L→mg/L
chromolaena_odorata_extract.pdf,Chromolaena odorata ethanol leaf extract (LECO),Chromolaena odorata (L.) ethanol leaf extract,mild steel,H2SO4,0.5,29.85,,,Weight Loss (WL),,,82.47,Table 1: conc=1.0% v/v; IE from WL at 303K
chromolaena_odorata_extract.pdf,Chromolaena odorata ethanol leaf extract (LECO),Chromolaena odorata (L.) ethanol leaf extract,mild steel,H2SO4,0.5,39.85,,,Weight Loss (WL),,,75.26,Table 1: conc=1.0% v/v; IE from WL at 313K
chromolaena_odorata_extract.pdf,Chromolaena odorata ethanol leaf extract (LECO),Chromolaena odorata (L.) ethanol leaf extract,mild steel,H2SO4,0.5,49.85,,,Weight Loss (WL),,,44.94,Table 1: conc=1.0% v/v; IE from WL at 323K
chromolaena_odorata_extract.pdf,Chromolaena odorata ethanol leaf extract (LECO),Chromolaena odorata (L.) ethanol leaf extract,mild steel,H2SO4,0.5,59.85,,,Weight Loss (WL),,,13.07,Table 1: conc=1.0% v/v; IE from WL at 333K
chromolaena_odorata_extract.pdf,Chromolaena odorata ethanol leaf extract (LECO),Chromolaena odorata (L.) ethanol leaf extract,mild steel,H2SO4,0.5,29.85,,,Weight Loss (WL),,,84.54,Table 1: conc=2.0% v/v; IE from WL at 303K
chromolaena_odorata_extract.pdf,Chromolaena odorata ethanol leaf extract (LECO),Chromolaena odorata (L.) ethanol leaf extract,mild steel,H2SO4,0.5,39.85,,,Weight Loss (WL),,,85.06,Table 1: conc=2.0% v/v; IE from WL at 313K
chromolaena_odorata_extract.pdf,Chromolaena odorata ethanol leaf extract (LECO),Chromolaena odorata (L.) ethanol leaf extract,mild steel,H2SO4,0.5,49.85,,,Weight Loss (WL),,,46.18,Table 1: conc=2.0% v/v; IE from WL at 323K
chromolaena_odorata_extract.pdf,Chromolaena odorata ethanol leaf extract (LECO),Chromolaena odorata (L.) ethanol leaf extract,mild steel,H2SO4,0.5,59.85,,,Weight Loss (WL),,,42.09,Table 1: conc=2.0% v/v; IE from WL at 333K
chromolaena_odorata_extract.pdf,Chromolaena odorata ethanol leaf extract (LECO),Chromolaena odorata (L.) ethanol leaf extract,mild steel,H2SO4,0.5,29.85,,,Weight Loss (WL),,,93.81,Table 1: conc=3.0% v/v; IE from WL at 303K
chromolaena_odorata_extract.pdf,Chromolaena odorata ethanol leaf extract (LECO),Chromolaena odorata (L.) ethanol leaf extract,mild steel,H2SO4,0.5,39.85,,,Weight Loss (WL),,,87.84,Table 1: conc=3.0% v/v; IE from WL at 313K
chromolaena_odorata_extract.pdf,Chromolaena odorata ethanol leaf extract (LECO),Chromolaena odorata (L.) ethanol leaf extract,mild steel,H2SO4,0.5,49.85,,,Weight Loss (WL),,,57.37,Table 1: conc=3.0% v/v; IE from WL at 323K
chromolaena_odorata_extract.pdf,Chromolaena odorata ethanol leaf extract (LECO),Chromolaena odorata (L.) ethanol leaf extract,mild steel,H2SO4,0.5,59.85,,,Weight Loss (WL),,,52.03,Table 1: conc=3.0% v/v; IE from WL at 333K
chromolaena_odorata_extract.pdf,Chromolaena odorata ethanol leaf extract (LECO),Chromolaena odorata (L.) ethanol leaf extract,mild steel,H2SO4,0.5,29.85,,,Weight Loss (WL),,,94.85,Table 1: conc=4.0% v/v; IE from WL at 303K
chromolaena_odorata_extract.pdf,Chromolaena odorata ethanol leaf extract (LECO),Chromolaena odorata (L.) ethanol leaf extract,mild steel,H2SO4,0.5,39.85,,,Weight Loss (WL),,,89.27,Table 1: conc=4.0% v/v; IE from WL at 313K
chromolaena_odorata_extract.pdf,Chromolaena odorata ethanol leaf extract (LECO),Chromolaena odorata (L.) ethanol leaf extract,mild steel,H2SO4,0.5,49.85,,,Weight Loss (WL),,,80.99,Table 1: conc=4.0% v/v; IE from WL at 323K
chromolaena_odorata_extract.pdf,Chromolaena odorata ethanol leaf extract (LECO),Chromolaena odorata (L.) ethanol leaf extract,mild steel,H2SO4,0.5,59.85,,,Weight Loss (WL),,,79.94,Table 1: conc=4.0% v/v; IE from WL at 333K
chromolaena_odorata_extract.pdf,Chromolaena odorata ethanol leaf extract (LECO),Chromolaena odorata (L.) ethanol leaf extract,mild steel,H2SO4,0.5,29.85,,,Weight Loss (WL),,,95.36,Table 1: conc=5.0% v/v; IE from WL at 303K
chromolaena_odorata_extract.pdf,Chromolaena odorata ethanol leaf extract (LECO),Chromolaena odorata (L.) ethanol leaf extract,mild steel,H2SO4,0.5,39.85,,,Weight Loss (WL),,,94.92,Table 1: conc=5.0% v/v; IE from WL at 313K
chromolaena_odorata_extract.pdf,Chromolaena odorata ethanol leaf extract (LECO),Chromolaena odorata (L.) ethanol leaf extract,mild steel,H2SO4,0.5,49.85,,,Weight Loss (WL),,,90.76,Table 1: conc=5.0% v/v; IE from WL at 323K
chromolaena_odorata_extract.pdf,Chromolaena odorata ethanol leaf extract (LECO),Chromolaena odorata (L.) ethanol leaf extract,mild steel,H2SO4,0.5,59.85,,,Weight Loss (WL),,,89.14,Table 1: conc=5.0% v/v; IE from WL at 333K
cordia_sebestena_synergy.pdf,(Blank),,mild steel,H2SO4,0.5,29.85,,0.0,Weight Loss (WL),0.0035250000000000004,g/cm2.h,0.0,Table 1: blank; CR originally x1e-4 g/cm2.h
cordia_sebestena_synergy.pdf,Cordia sebestena leaf extract,Cordia sebestena leaf extract,mild steel,H2SO4,0.5,29.85,,,Weight Loss (WL),0.00142,g/cm2.h,59.72,Table 1: 5.0mM KI; CR originally x1e-4 g/cm2.h
cordia_sebestena_synergy.pdf,Cordia sebestena leaf extract,Cordia sebestena leaf extract,mild steel,H2SO4,0.5,29.85,,,Weight Loss (WL),0.000818,g/cm2.h,78.8,Table 1: 10%v/v; CR originally x1e-4 g/cm2.h
cordia_sebestena_synergy.pdf,Cordia sebestena leaf extract,Cordia sebestena leaf extract,mild steel,H2SO4,0.5,29.85,,,Weight Loss (WL),0.000462,g/cm2.h,86.91,Table 1: 20%v/v; CR originally x1e-4 g/cm2.h
cordia_sebestena_synergy.pdf,Cordia sebestena leaf extract,Cordia sebestena leaf extract,mild steel,H2SO4,0.5,29.85,,,Weight Loss (WL),0.000331,g/cm2.h,90.62,Table 1: 30%v/v; CR originally x1e-4 g/cm2.h
cordia_sebestena_synergy.pdf,Cordia sebestena leaf extract,Cordia sebestena leaf extract,mild steel,H2SO4,0.5,29.85,,,Weight Loss (WL),0.000266,g/cm2.h,92.46,Table 1: 40%v/v; CR originally x1e-4 g/cm2.h
cordia_sebestena_synergy.pdf,Cordia sebestena leaf extract,Cordia sebestena leaf extract,mild steel,H2SO4,0.5,29.85,,,Weight Loss (WL),0.000148,g/cm2.h,95.79,Table 1: 50%v/v; CR originally x1e-4 g/cm2.h
cordia_sebestena_synergy.pdf,Cordia sebestena leaf extract,Cordia sebestena leaf extract,mild steel,H2SO4,0.5,29.85,,,Weight Loss (WL),0.00031200000000000005,g/cm2.h,91.15,Table 1: 10%v/v + KI; CR originally x1e-4 g/cm2.h
cordia_sebestena_synergy.pdf,Cordia sebestena leaf extract,Cordia sebestena leaf extract,mild steel,H2SO4,0.5,29.85,,,Weight Loss (WL),8.2e-05,g/cm2.h,97.67,Table 1: 30%v/v + KI; CR originally x1e-4 g/cm2.h
cordia_sebestena_synergy.pdf,Cordia sebestena leaf extract,Cordia sebestena leaf extract,mild steel,H2SO4,0.5,29.85,,,Weight Loss (WL),3.2000000000000005e-05,g/cm2.h,99.09,Table 1: 50%v/v + KI; CR originally x1e-4 g/cm2.h
cordia_sebestena_synergy.pdf,(Blank),,mild steel,H2SO4,0.5,39.85,,0.0,Weight Loss (WL),0.004125,g/cm2.h,0.0,Table 1: blank; CR originally x1e-4 g/cm2.h
cordia_sebestena_synergy.pdf,Cordia sebestena leaf extract,Cordia sebestena leaf extract,mild steel,H2SO4,0.5,39.85,,,Weight Loss (WL),0.00202,g/cm2.h,51.03,Table 1: 5.0mM KI; CR originally x1e-4 g/cm2.h
cordia_sebestena_synergy.pdf,Cordia sebestena leaf extract,Cordia sebestena leaf extract,mild steel,H2SO4,0.5,39.85,,,Weight Loss (WL),0.001556,g/cm2.h,62.28,Table 1: 10%v/v; CR originally x1e-4 g/cm2.h
cordia_sebestena_synergy.pdf,Cordia sebestena leaf extract,Cordia sebestena leaf extract,mild steel,H2SO4,0.5,39.85,,,Weight Loss (WL),0.00106,g/cm2.h,74.3,Table 1: 20%v/v; CR originally x1e-4 g/cm2.h
cordia_sebestena_synergy.pdf,Cordia sebestena leaf extract,Cordia sebestena leaf extract,mild steel,H2SO4,0.5,39.85,,,Weight Loss (WL),0.0007570000000000001,g/cm2.h,81.65,Table 1: 30%v/v; CR originally x1e-4 g/cm2.h
cordia_sebestena_synergy.pdf,Cordia sebestena leaf extract,Cordia sebestena leaf extract,mild steel,H2SO4,0.5,39.85,,,Weight Loss (WL),0.000541,g/cm2.h,86.89,Table 1: 40%v/v; CR originally x1e-4 g/cm2.h
cordia_sebestena_synergy.pdf,Cordia sebestena leaf extract,Cordia sebestena leaf extract,mild steel,H2SO4,0.5,39.85,,,Weight Loss (WL),0.00047300000000000006,g/cm2.h,88.53,Table 1: 50%v/v; CR originally x1e-4 g/cm2.h
cordia_sebestena_synergy.pdf,Cordia sebestena leaf extract,Cordia sebestena leaf extract,mild steel,H2SO4,0.5,39.85,,,Weight Loss (WL),0.00102,g/cm2.h,75.27,Table 1: 10%v/v + KI; CR originally x1e-4 g/cm2.h
cordia_sebestena_synergy.pdf,Cordia sebestena leaf extract,Cordia sebestena leaf extract,mild steel,H2SO4,0.5,39.85,,,Weight Loss (WL),0.00048300000000000003,g/cm2.h,88.29,Table 1: 30%v/v + KI; CR originally x1e-4 g/cm2.h
cordia_sebestena_synergy.pdf,Cordia sebestena leaf extract,Cordia sebestena leaf extract,mild steel,H2SO4,0.5,39.85,,,Weight Loss (WL),0.00015000000000000001,g/cm2.h,96.36,Table 1: 50%v/v + KI; CR originally x1e-4 g/cm2.h
cordia_sebestena_synergy.pdf,(Blank),,mild steel,H2SO4,0.5,49.85,,0.0,Weight Loss (WL),0.06576,g/cm2.h,0.0,Table 1: blank; CR originally x1e-4 g/cm2.h
cordia_sebestena_synergy.pdf,Cordia sebestena leaf extract,Cordia sebestena leaf extract,mild steel,H2SO4,0.5,49.85,,,Weight Loss (WL),0.034550000000000004,g/cm2.h,47.46,Table 1: 5.0mM KI; CR originally x1e-4 g/cm2.h
cordia_sebestena_synergy.pdf,Cordia sebestena leaf extract,Cordia sebestena leaf extract,mild steel,H2SO4,0.5,49.85,,,Weight Loss (WL),0.026350000000000002,g/cm2.h,59.93,Table 1: 10%v/v; CR originally x1e-4 g/cm2.h
cordia_sebestena_synergy.pdf,Cordia sebestena leaf extract,Cordia sebestena leaf extract,mild steel,H2SO4,0.5,49.85,,,Weight Loss (WL),0.01913,g/cm2.h,70.91,Table 1: 20%v/v; CR originally x1e-4 g/cm2.h
cordia_sebestena_synergy.pdf,Cordia sebestena leaf extract,Cordia sebestena leaf extract,mild steel,H2SO4,0.5,49.85,,,Weight Loss (WL),0.01466,g/cm2.h,77.71,Table 1: 30%v/v; CR originally x1e-4 g/cm2.h
cordia_sebestena_synergy.pdf,Cordia sebestena leaf extract,Cordia sebestena leaf extract,mild steel,H2SO4,0.5,49.85,,,Weight Loss (WL),0.01102,g/cm2.h,83.24,Table 1: 40%v/v; CR originally x1e-4 g/cm2.h
cordia_sebestena_synergy.pdf,Cordia sebestena leaf extract,Cordia sebestena leaf extract,mild steel,H2SO4,0.5,49.85,,,Weight Loss (WL),0.007719,g/cm2.h,88.26,Table 1: 50%v/v; CR originally x1e-4 g/cm2.h
cordia_sebestena_synergy.pdf,Cordia sebestena leaf extract,Cordia sebestena leaf extract,mild steel,H2SO4,0.5,49.85,,,Weight Loss (WL),0.01602,g/cm2.h,75.64,Table 1: 10%v/v + KI; CR originally x1e-4 g/cm2.h
cordia_sebestena_synergy.pdf,Cordia sebestena leaf extract,Cordia sebestena leaf extract,mild steel,H2SO4,0.5,49.85,,,Weight Loss (WL),0.008095999999999999,g/cm2.h,87.69,Table 1: 30%v/v + KI; CR originally x1e-4 g/cm2.h
cordia_sebestena_synergy.pdf,Cordia sebestena leaf extract,Cordia sebestena leaf extract,mild steel,H2SO4,0.5,49.85,,,Weight Loss (WL),0.004257,g/cm2.h,93.53,Table 1: 50%v/v + KI; CR originally x1e-4 g/cm2.h
cordia_sebestena_synergy.pdf,(Blank),,mild steel,H2SO4,0.5,59.85,,0.0,Weight Loss (WL),0.07423,g/cm2.h,0.0,Table 1: blank; CR originally x1e-4 g/cm2.h
cordia_sebestena_synergy.pdf,Cordia sebestena leaf extract,Cordia sebestena leaf extract,mild steel,H2SO4,0.5,59.85,,,Weight Loss (WL),0.04902,g/cm2.h,33.96,Table 1: 5.0mM KI; CR originally x1e-4 g/cm2.h
cordia_sebestena_synergy.pdf,Cordia sebestena leaf extract,Cordia sebestena leaf extract,mild steel,H2SO4,0.5,59.85,,,Weight Loss (WL),0.038360000000000005,g/cm2.h,48.32,Table 1: 10%v/v; CR originally x1e-4 g/cm2.h
cordia_sebestena_synergy.pdf,Cordia sebestena leaf extract,Cordia sebestena leaf extract,mild steel,H2SO4,0.5,59.85,,,Weight Loss (WL),0.02486,g/cm2.h,66.51,Table 1: 20%v/v; CR originally x1e-4 g/cm2.h
cordia_sebestena_synergy.pdf,Cordia sebestena leaf extract,Cordia sebestena leaf extract,mild steel,H2SO4,0.5,59.85,,,Weight Loss (WL),0.01852,g/cm2.h,75.05,Table 1: 30%v/v; CR originally x1e-4 g/cm2.h
cordia_sebestena_synergy.pdf,Cordia sebestena leaf extract,Cordia sebestena leaf extract,mild steel,H2SO4,0.5,59.85,,,Weight Loss (WL),0.01658,g/cm2.h,77.66,Table 1: 40%v/v; CR originally x1e-4 g/cm2.h
cordia_sebestena_synergy.pdf,Cordia sebestena leaf extract,Cordia sebestena leaf extract,mild steel,H2SO4,0.5,59.85,,,Weight Loss (WL),0.010020000000000001,g/cm2.h,86.51,Table 1: 50%v/v; CR originally x1e-4 g/cm2.h
cordia_sebestena_synergy.pdf,Cordia sebestena leaf extract,Cordia sebestena leaf extract,mild steel,H2SO4,0.5,59.85,,,Weight Loss (WL),0.02324,g/cm2.h,68.69,Table 1: 10%v/v + KI; CR originally x1e-4 g/cm2.h
cordia_sebestena_synergy.pdf,Cordia sebestena leaf extract,Cordia sebestena leaf extract,mild steel,H2SO4,0.5,59.85,,,Weight Loss (WL),0.01046,g/cm2.h,85.91,Table 1: 30%v/v + KI; CR originally x1e-4 g/cm2.h
cordia_sebestena_synergy.pdf,Cordia sebestena leaf extract,Cordia sebestena leaf extract,mild steel,H2SO4,0.5,59.85,,,Weight Loss (WL),0.00602,g/cm2.h,91.89,Table 1: 50%v/v + KI; CR originally x1e-4 g/cm2.h
prunus_persica_leaves_extract.pdf,Prunus persica leaf extract,Prunus persica (peach) leaf extract,AISI 1018 carbon steel,H2SO4,0.5,25.0,6.0,0.0,Weight Loss (WL),219.18,mpy,0.0,Table 1 (CIE by weight loss); conc in ppm ~ mg/L
prunus_persica_leaves_extract.pdf,Prunus persica leaf extract,Prunus persica (peach) leaf extract,AISI 1018 carbon steel,H2SO4,0.5,25.0,6.0,200.0,Weight Loss (WL),148.31,mpy,33.0,Table 1 (CIE by weight loss); conc in ppm ~ mg/L
prunus_persica_leaves_extract.pdf,Prunus persica leaf extract,Prunus persica (peach) leaf extract,AISI 1018 carbon steel,H2SO4,0.5,25.0,6.0,300.0,Weight Loss (WL),145.21,mpy,34.0,Table 1 (CIE by weight loss); conc in ppm ~ mg/L
prunus_persica_leaves_extract.pdf,Prunus persica leaf extract,Prunus persica (peach) leaf extract,AISI 1018 carbon steel,H2SO4,0.5,25.0,6.0,400.0,Weight Loss (WL),135.16,mpy,38.0,Table 1 (CIE by weight loss); conc in ppm ~ mg/L
prunus_persica_leaves_extract.pdf,Prunus persica leaf extract,Prunus persica (peach) leaf extract,AISI 1018 carbon steel,H2SO4,0.5,25.0,6.0,500.0,Weight Loss (WL),92.24,mpy,58.0,Table 1 (CIE by weight loss); conc in ppm ~ mg/L
prunus_persica_leaves_extract.pdf,Prunus persica leaf extract,Prunus persica (peach) leaf extract,AISI 1018 carbon steel,H2SO4,0.5,25.0,6.0,600.0,Weight Loss (WL),44.38,mpy,80.0,Table 1 (CIE by weight loss); conc in ppm ~ mg/L
prunus_persica_leaves_extract.pdf,Prunus persica leaf extract,Prunus persica (peach) leaf extract,AISI 1018 carbon steel,H2SO4,0.5,40.0,6.0,0.0,Weight Loss (WL),238.81,mpy,0.0,Table 1 (CIE by weight loss); conc in ppm ~ mg/L
prunus_persica_leaves_extract.pdf,Prunus persica leaf extract,Prunus persica (peach) leaf extract,AISI 1018 carbon steel,H2SO4,0.5,40.0,6.0,200.0,Weight Loss (WL),173.37,mpy,20.0,Table 1 (CIE by weight loss); conc in ppm ~ mg/L
prunus_persica_leaves_extract.pdf,Prunus persica leaf extract,Prunus persica (peach) leaf extract,AISI 1018 carbon steel,H2SO4,0.5,40.0,6.0,300.0,Weight Loss (WL),145.08,mpy,32.0,Table 1 (CIE by weight loss); conc in ppm ~ mg/L
prunus_persica_leaves_extract.pdf,Prunus persica leaf extract,Prunus persica (peach) leaf extract,AISI 1018 carbon steel,H2SO4,0.5,40.0,6.0,400.0,Weight Loss (WL),131.67,mpy,37.0,Table 1 (CIE by weight loss); conc in ppm ~ mg/L
prunus_persica_leaves_extract.pdf,Prunus persica leaf extract,Prunus persica (peach) leaf extract,AISI 1018 carbon steel,H2SO4,0.5,40.0,6.0,500.0,Weight Loss (WL),130.2,mpy,38.0,Table 1 (CIE by weight loss); conc in ppm ~ mg/L
prunus_persica_leaves_extract.pdf,Prunus persica leaf extract,Prunus persica (peach) leaf extract,AISI 1018 carbon steel,H2SO4,0.5,40.0,6.0,600.0,Weight Loss (WL),129.12,mpy,38.0,Table 1 (CIE by weight loss); conc in ppm ~ mg/L
prunus_persica_leaves_extract.pdf,Prunus persica leaf extract,Prunus persica (peach) leaf extract,AISI 1018 carbon steel,H2SO4,0.5,60.0,6.0,0.0,Weight Loss (WL),260.0,mpy,0.0,Table 1 (CIE by weight loss); conc in ppm ~ mg/L
prunus_persica_leaves_extract.pdf,Prunus persica leaf extract,Prunus persica (peach) leaf extract,AISI 1018 carbon steel,H2SO4,0.5,60.0,6.0,200.0,Weight Loss (WL),174.18,mpy,18.0,Table 1 (CIE by weight loss); conc in ppm ~ mg/L
prunus_persica_leaves_extract.pdf,Prunus persica leaf extract,Prunus persica (peach) leaf extract,AISI 1018 carbon steel,H2SO4,0.5,60.0,6.0,300.0,Weight Loss (WL),162.11,mpy,22.0,Table 1 (CIE by weight loss); conc in ppm ~ mg/L
prunus_persica_leaves_extract.pdf,Prunus persica leaf extract,Prunus persica (peach) leaf extract,AISI 1018 carbon steel,H2SO4,0.5,60.0,6.0,400.0,Weight Loss (WL),166.8,mpy,21.0,Table 1 (CIE by weight loss); conc in ppm ~ mg/L
prunus_persica_leaves_extract.pdf,Prunus persica leaf extract,Prunus persica (peach) leaf extract,AISI 1018 carbon steel,H2SO4,0.5,60.0,6.0,500.0,Weight Loss (WL),139.45,mpy,31.0,Table 1 (CIE by weight loss); conc in ppm ~ mg/L
prunus_persica_leaves_extract.pdf,Prunus persica leaf extract,Prunus persica (peach) leaf extract,AISI 1018 carbon steel,H2SO4,0.5,60.0,6.0,600.0,Weight Loss (WL),131.94,mpy,34.0,Table 1 (CIE by weight loss); conc in ppm ~ mg/L
ikpi_extracts_h2so4_hcl.pdf,(Blank),,mild steel,HCl,1.0,,,0.0,Weight Loss (WL),0.34,mg/cm2.h,0.0,Table 1 (WL); blank
ikpi_extracts_h2so4_hcl.pdf,PG extract,Piper guineense extract (PG),mild steel,HCl,1.0,,,100.0,Weight Loss (WL),0.104,mg/cm2.h,69.51,Table 1 (WL); conc g/L→mg/L
ikpi_extracts_h2so4_hcl.pdf,PG extract,Piper guineense extract (PG),mild steel,HCl,1.0,,,500.0,Weight Loss (WL),0.04,mg/cm2.h,88.4,Table 1 (WL); conc g/L→mg/L
ikpi_extracts_h2so4_hcl.pdf,PG extract,Piper guineense extract (PG),mild steel,HCl,1.0,,,1000.0,Weight Loss (WL),0.035,mg/cm2.h,89.66,Table 1 (WL); conc g/L→mg/L
ikpi_extracts_h2so4_hcl.pdf,PG extract,Piper guineense extract (PG),mild steel,HCl,1.0,,,2000.0,Weight Loss (WL),0.025,mg/cm2.h,92.62,Table 1 (WL); conc g/L→mg/L
ikpi_extracts_h2so4_hcl.pdf,PG extract,Piper guineense extract (PG),mild steel,HCl,1.0,,,4000.0,Weight Loss (WL),0.024,mg/cm2.h,93.04,Table 1 (WL); conc g/L→mg/L
ikpi_extracts_h2so4_hcl.pdf,(Blank),,mild steel,H2SO4,1.0,,,0.0,Weight Loss (WL),3.604,mg/cm2.h,0.0,Table 1 (WL); blank
ikpi_extracts_h2so4_hcl.pdf,PG extract,Piper guineense extract (PG),mild steel,H2SO4,1.0,,,100.0,Weight Loss (WL),3.341,mg/cm2.h,7.28,Table 1 (WL); conc g/L→mg/L
ikpi_extracts_h2so4_hcl.pdf,PG extract,Piper guineense extract (PG),mild steel,H2SO4,1.0,,,500.0,Weight Loss (WL),2.32,mg/cm2.h,35.63,Table 1 (WL); conc g/L→mg/L
ikpi_extracts_h2so4_hcl.pdf,PG extract,Piper guineense extract (PG),mild steel,H2SO4,1.0,,,1000.0,Weight Loss (WL),1.768,mg/cm2.h,50.95,Table 1 (WL); conc g/L→mg/L
ikpi_extracts_h2so4_hcl.pdf,PG extract,Piper guineense extract (PG),mild steel,H2SO4,1.0,,,2000.0,Weight Loss (WL),1.391,mg/cm2.h,61.41,Table 1 (WL); conc g/L→mg/L
ikpi_extracts_h2so4_hcl.pdf,PG extract,Piper guineense extract (PG),mild steel,H2SO4,1.0,,,4000.0,Weight Loss (WL),0.839,mg/cm2.h,76.73,Table 1 (WL); conc g/L→mg/L
helichrysum_italicum_oil.pdf,Helichrysum italicum essential oil,Helichrysum italicum essential oil,mild steel,HCl,1.0,29.85,6.0,2000.0,Weight Loss (WL),0.95,mg/cm2.h,77.3,Table 3: W0=4.18 mg/cm2.h; conc fixed 2 g/L
helichrysum_italicum_oil.pdf,Helichrysum italicum essential oil,Helichrysum italicum essential oil,mild steel,HCl,1.0,39.85,6.0,2000.0,Weight Loss (WL),1.83,mg/cm2.h,75.3,Table 3: W0=7.42 mg/cm2.h; conc fixed 2 g/L
helichrysum_italicum_oil.pdf,Helichrysum italicum essential oil,Helichrysum italicum essential oil,mild steel,HCl,1.0,49.85,6.0,2000.0,Weight Loss (WL),3.49,mg/cm2.h,68.7,Table 3: W0=11.18 mg/cm2.h; conc fixed 2 g/L
helichrysum_italicum_oil.pdf,Helichrysum italicum essential oil,Helichrysum italicum essential oil,mild steel,HCl,1.0,59.85,6.0,2000.0,Weight Loss (WL),5.61,mg/cm2.h,66.7,Table 3: W0=17.37 mg/cm2.h; conc fixed 2 g/L
helichrysum_italicum_oil.pdf,Helichrysum italicum essential oil,Helichrysum italicum essential oil,mild steel,HCl,1.0,69.85,6.0,2000.0,Weight Loss (WL),6.67,mg/cm2.h,65.6,Table 3: W0=19.37 mg/cm2.h; conc fixed 2 g/L
bis_pyridine_inhibitor.pdf,(Blank),,mild steel,H2SO4,0.5,25.0,6.0,0.0,Weight Loss (WL),1.0,mg/cm2,0.0,Table 3 values appear inconsistent (blank Wcorr < inhibited Wcorr). Use with caution.
bis_pyridine_inhibitor.pdf,Bis-pyridine inhibitor (BPP),Bis-pyridine inhibitor (BPP),mild steel,H2SO4,0.5,25.0,6.0,,Weight Loss (WL),7.63,mg/cm2,86.88,Table 3: conc=1e-3 M (molar); inhibitor_conc_mg_L unknown; caution on values
bis_pyridine_inhibitor.pdf,Bis-pyridine inhibitor (BPP),Bis-pyridine inhibitor (BPP),mild steel,H2SO4,0.5,25.0,6.0,,Weight Loss (WL),12.07,mg/cm2,79.26,Table 3: conc=1e-4 M (molar); inhibitor_conc_mg_L unknown; caution on values
bis_pyridine_inhibitor.pdf,Bis-pyridine inhibitor (BPP),Bis-pyridine inhibitor (BPP),mild steel,H2SO4,0.5,25.0,6.0,,Weight Loss (WL),19.05,mg/cm2,67.29,Table 3: conc=1e-5 M (molar); inhibitor_conc_mg_L unknown; caution on values
bis_pyridine_inhibitor.pdf,Bis-pyridine inhibitor (BPP),Bis-pyridine inhibitor (BPP),mild steel,H2SO4,0.5,25.0,6.0,,Weight Loss (WL),30.12,mg/cm2,48.89,Table 3: conc=1e-6 M (molar); inhibitor_conc_mg_L unknown; caution on values
