Repository: naznajmuddin/ml_inhibitor

# Corrosion Inhibitor ML Prediction System

## 🎯 Overview

This system implements state-of-the-art machine learning for predicting corrosion inhibition efficiency (IE%) of green plant-based inhibitors in H2SO4 environments. Built on best practices from recent literature (2023-2025).

### 2. Prepare Your Data

**Option A: Use your existing dataset**

Ensure your CSV has these columns:
- `paper_id` - Source identifier
- `inhibitor_name` - Name of inhibitor
- `acid` - Type of acid (e.g., "H2SO4")
- `steel_grade` - Steel type
- `acid_molarity_M` - Acid concentration
- `temperature_C` - Temperature in Celsius
- `immersion_time_h` - Immersion time

File: focused_3_inhibitors.csv
paper_id,inhibitor_name,inhibitor_scientific,steel_grade,acid,acid_molarity_M,temperature_C,immersion_time_h,inhibitor_conc_mg_L,method,corrosion_rate_value,corrosion_rate_unit,inhibition_efficiency_pct,notes,log_conc_mg_L,temp_conc_interaction,acid_strength_norm
CURRY LEAVE.pdf,Curry leaf extract,Murraya koenigii (L.) Spreng,ASTM A36,H2SO4,2.0,25.0,1.0,0.0,Weight loss,128.08,mmpy,0.0,Temperature assumed 25°C (room temperature).,0.0,0.0,4.0
CURRY LEAVE.pdf,Curry leaf extract,Murraya koenigii (L.) Spreng,ASTM A36,H2SO4,2.0,25.0,3.0,0.0,Weight loss,116.51,mmpy,0.0,Temperature assumed 25°C (room temperature).,0.0,0.0,4.0
CURRY LEAVE.pdf,Curry leaf extract,Murraya koenigii (L.) Spreng,ASTM A36,H2SO4,2.0,25.0,5.0,0.0,Weight loss,113.32,mmpy,0.0,Temperature assumed 25°C (room temperature).,0.0,0.0,4.0
CURRY LEAVE.pdf,Curry leaf extract,Murraya koenigii (L.) Spreng,ASTM A36,H2SO4,2.0,25.0,1.0,1000.0,Weight loss,58.21,mmpy,54.55,Temperature assumed 25°C (room temperature).,3.000434077479319,25.0,4.0
CURRY LEAVE.pdf,Curry leaf extract,Murraya koenigii (L.) Spreng,ASTM A36,H2SO4,2.0,25.0,3.0,1000.0,Weight loss,57.99,mmpy,50.23,Temperature assumed 25°C (room temperature).,3.000434077479319,25.0,4.0
CURRY LEAVE.pdf,Curry leaf extract,Murraya koenigii (L.) Spreng,ASTM A36,H2SO4,2.0,25.0,5.0,1000.0,Weight loss,57.8,mmpy,48.99,Temperature assumed 25°C (room temperature).,3.000434077479319,25.0,4.0
CURRY LEAVE.pdf,Curry leaf extract,Murraya koenigii (L.) Spreng,ASTM A36,H2SO4,2.0,25.0,1.0,1500.0,Weight loss,53.81,mmpy,57.99,Temperature assumed 25°C (room temperature).,3.1763806922432702,37.5,4.0
CURRY LEAVE.pdf,Curry leaf extract,Murraya koenigii (L.) Spreng,ASTM A36,H2SO4,2.0,25.0,3.0,1500.0,Weight loss,56.31,mmpy,51.67,Temperature assumed 25°C (room temperature).,3.1763806922432702,37.5,4.0
CURRY LEAVE.pdf,Curry leaf extract,Murraya koenigii (L.) Spreng,ASTM A36,H2SO4,2.0,25.0,5.0,1500.0,Weight loss,55.55,mmpy,50.98,Temperature assumed 25°C (room temperature).,3.1763806922432702,37.5,4.0
CURRY LEAVE.pdf,Curry leaf extract,Murraya koenigii (L.) Spreng,ASTM A36,H2SO4,2.0,25.0,1.0,2000.0,Weight loss,43.58,mmpy,65.97,Temperature assumed 25°C (room temperature).,3.3012470886362113,50.0,4.0
CURRY LEAVE.pdf,Curry leaf extract,Murraya koenigii (L.) Spreng,ASTM A36,H2SO4,2.0,25.0,3.0,2000.0,Weight loss,54.85,mmpy,52.93,Temperature assumed 25°C (room temperature).,3.3012470886362113,50.0,4.0
CURRY LEAVE.pdf,Curry leaf extract,Murraya koenigii (L.) Spreng,ASTM A36,H2SO4,2.0,25.0,5.0,2000.0,Weight loss,54.67,mmpy,51.76,Temperature assumed 25°C (room temperature).,3.3012470886362113,50.0,4.0
CURRY LEAVE.pdf,Curry leaf extract,Murraya koenigii (L.) Spreng,ASTM A36,H2SO4,2.0,25.0,1.0,2500.0,Weight loss,37.01,mmpy,71.1,Temperature assumed 25°C (room temperature).,3.3981136917305026,62.5,4.0
CURRY LEAVE.pdf,Curry leaf extract,Murraya koenigii (L.) Spreng,ASTM A36,H2SO4,2.0,25.0,3.0,2500.0,Weight loss,39.57,mmpy,66.03,Temperature assumed 25°C (room temperature).,3.3981136917305026,62.5,4.0
CURRY LEAVE.pdf,Curry leaf extract,Murraya koenigii (L.) Spreng,ASTM A36,H2SO4,2.0,25.0,5.0,2500.0,Weight loss,42.67,mmpy,62.35,Temperature assumed 25°C (room temperature).,3.3981136917305026,62.5,4.0
CURRY LEAVE.pdf,Curry leaf extract,Murraya koenigii (L.) Spreng,ASTM A36,H2SO4,2.0,25.0,1.0,3000.0,Weight loss,25.54,mmpy,80.06,Temperature assumed 25°C (room temperature).,3.477265995424853,75.0,4.0
CURRY LEAVE.pdf,Curry leaf extract,Murraya koenigii (L.) Spreng,ASTM A36,H2SO4,2.0,25.0,3.0,3000.0,Weight loss,35.44,mmpy,69.58,Temperature assumed 25°C (room temperature).,3.477265995424853,75.0,4.0
CURRY LEAVE.pdf,Curry leaf extract,Murraya koenigii (L.) Spreng,ASTM A36,H2SO4,2.0,25.0,5.0,3000.0,Weight loss,42.18,mmpy,62.77,Temperature assumed 25°C (room temperature).,3.477265995424853,75.0,4.0
CSCC6202003V03S01A0010.pdf,Spinach leaf extract,Spinacia oleracea,Mild steel,H2SO4,0.1,25.0,24.0,500.0,Weight loss,,,85.6,Room temperature reported; coded as 25°C. Steel not ASTM A36.,2.699837725867246,12.5,0.2
CSCC6202003V03S01A0010.pdf,Spinach leaf extract,Spinacia oleracea,Mild steel,H2SO4,0.1,25.0,48.0,500.0,Weight loss,,,87.6,Room temperature reported; coded as 25°C. Steel not ASTM A36.,2.699837725867246,12.5,0.2
CSCC6202003V03S01A0010.pdf,Spinach leaf extract,Spinacia oleracea,Mild steel,H2SO4,0.1,25.0,72.0,500.0,Weight loss,,,83.7,Room temperature reported; coded as 25°C. Steel not ASTM A36.,2.699837725867246,12.5,0.2
CSCC6202003V03S01A0010.pdf,Spinach leaf extract,Spinacia oleracea,Mild steel,H2SO4,0.1,25.0,96.0,500.0,Weight loss,,,82.2,Room temperature reported; coded as 25°C. Steel not ASTM A36.,2.699837725867246,12.5,0.2
CSCC6202003V03S01A0010.pdf,Spinach leaf extract,Spinacia oleracea,Mild steel,H2SO4,0.1,25.0,120.0,500.0,Weight loss,,,80.8,Room temperature reported; coded as 25°C. Steel not ASTM A36.,2.699837725867246,12.5,0.2
CSCC6202003V03S01A0010.pdf,Spinach leaf extract,Spinacia oleracea,Mild steel,H2SO4,0.1,25.0,144.0,500.0,Weight loss,,,77.3,Room temperature reported; coded as 25°C. Steel not ASTM A36.,2.699837725867246,12.5,0.2
CSCC6202003V03S01A0010.pdf,Spinach leaf extract,Spinacia oleracea,Mild steel,H2SO4,0.1,25.0,168.0,500.0,Weight loss,,,75.7,Room temperature reported; coded as 25°C. Steel not ASTM A36.,2.699837725867246,12.5,0.2
main.pdf,Peanut shell extract,Arachis hypogaea (peanut) shell,Q235 carbon steel,H2SO4,0.5,25.0,12.0,0.0,Weight loss,14.5,g/m^2/h,0.0,Weight loss test at 25°C for 12 h; table includes temps 25-40°C.,0.0,0.0,1.0
main.pdf,Peanut shell extract,Arachis hypogaea (peanut) shell,Q235 carbon steel,H2SO4,0.5,25.0,12.0,300.0,Weight loss,1.84,g/m^2/h,87.29,Weight loss test at 25°C for 12 h; table includes temps 25-40°C.,2.4785664955938436,7.5,1.0
main.pdf,Peanut shell extract,Arachis hypogaea (peanut) shell,Q235 carbon steel,H2SO4,0.5,30.0,12.0,0.0,Weight loss,19.5,g/m^2/h,0.0,Weight loss test at 25°C for 12 h; table includes temps 25-40°C.,0.0,0.0,1.0
main.pdf,Peanut shell extract,Arachis hypogaea (peanut) shell,Q235 carbon steel,H2SO4,0.5,30.0,12.0,300.0,Weight loss,2.92,g/m^2/h,85.07,Weight loss test at 25°C for 12 h; table includes temps 25-40°C.,2.4785664955938436,9.0,1.0
main.pdf,Peanut shell extract,Arachis hypogaea (peanut) shell,Q235 carbon steel,H2SO4,0.5,35.0,12.0,0.0,Weight loss,24.9,g/m^2/h,0.0,Weight loss test at 25°C for 12 h; table includes temps 25-40°C.,0.0,0.0,1.0
main.pdf,Peanut shell extract,Arachis hypogaea (peanut) shell,Q235 carbon steel,H2SO4,0.5,35.0,12.0,300.0,Weight loss,4.75,g/m^2/h,80.96,Weight loss test at 25°C for 12 h; table includes temps 25-40°C.,2.4785664955938436,10.5,1.0
main.pdf,Peanut shell extract,Arachis hypogaea (peanut) shell,Q235 carbon steel,H2SO4,0.5,40.0,12.0,0.0,Weight loss,34.3,g/m^2/h,0.0,Weight loss test at 25°C for 12 h; table includes temps 25-40°C.,0.0,0.0,1.0
main.pdf,Peanut shell extract,Arachis hypogaea (peanut) shell,Q235 carbon steel,H2SO4,0.5,40.0,12.0,300.0,Weight loss,11.4,g/m^2/h,66.81,Weight loss test at 25°C for 12 h; table includes temps 25-40°C.,2.4785664955938436,12.0,1.0
ElectrochemistryResults.csv,Curry leaf extract,Murraya koenigii (L.) Spreng,ASTM A36,H2SO4,2.0,25.0,6.0,0.0,PDP,7.398,uA/cm2,0.0,Electrochemical PDP blank; icorr=7.398 uA (avg of 3 samples),0.0,0.0,4.0
ElectrochemistryResults.csv,Curry leaf extract,Murraya koenigii (L.) Spreng,ASTM A36,H2SO4,2.0,25.0,6.0,2000.0,PDP,5.528,uA/cm2,25.27,Electrochemical PDP 20%; icorr=5.528 uA; IE=(7.398-5.528)/7.398*100,3.3012470886362113,50.0,4.0
ElectrochemistryResults.csv,Curry leaf extract,Murraya koenigii (L.) Spreng,ASTM A36,H2SO4,2.0,25.0,6.0,3000.0,PDP,0.00333,uA/cm2,99.95,Electrochemical PDP 30%; icorr=0.00333 uA; excellent inhibition,3.477265995424853,75.0,4.0
